Repository: cheminfo/analysis

# Analysis

## Packages

- [base-analysis](./packages/base-analysis)
- [tga-analysis](./packages/tga-analysis)
- [iv-analysis](./packages/iv-analysis)
<!-- END-Packages (do not remove) -->

## Development

### Add a new package

Let's say you want to add a new package named `test-analysis`.

1. Run the create-package script

   ```console
   node scripts/create-package.mjs test-analysis
   ```

2. Add a description to your package:
   - In `packages/test-analysis/package.json`
   - In `packages/test-analysis/README.md`
3. Implement the package. Do not forget to update the usage example in `packages/test-analysis/README.md`.

# iv-analysis
Read different formats and unify the format.

## Usage

```js
import IVSpectrum from 'iv-analysis';

let analysis = IVSpectrum.fromJcamp(jcamp);
```

File: packages/iv-analysis/testFiles/test.jdx
##TITLE=
##JCAMP-DX=4.24
##DATA TYPE=IV curve
##ORIGIN=
##OWNER=
##XUNITS=difference in electric potential [V]
##YUNITS=intensity [A]
##FIRSTX=-9.749145934989656e-16
##LASTX=1.19
##FIRSTY=4.3712021e-9
##LASTY=0.002451069
##$cellname=jdd_M083
##$typeOfCell=jd
##$workingTemperature=298
##$dye=N719
##$electrolyteZ960=Cu I/II new stock solution, 0.06M Cu I
##$semicondutorLayer=Double (PC) 3.5/2.5, sc.,+TiCl4
##$workingElectrodeGlass=NSG 10Ω/cm
##$counterElectrodeType=PEDOT
##$remarks=S8
##$calibrationFile=KIDACX: Ref Cell#9, Thu, Aug 29, 2013
##$username=Dye Cell
##$date=Wed Mar 13 2019 09:50:02 GMT+0100 (Central European Standard Time)
##$length=0.000007
##$porosity=0.68
##$numCell=1
##$ipce550=66.894
##$ipce700=62.053
##NPOINTS=120
##PEAK TABLE=(XY..XY)
1.19 0.0022139272
1.18 0.0023900089
1.17 0.002451069
1.16 0.0024385259
1.15 0.0023768486
1.14 0.0022839725
1.13 0.0021701192
1.1199999999999999 0.0020433282
1.1099999999999999 0.0019096944
1.0999999999999999 0.0017718056
1.0899999999999999 0.001633403
1.0799999999999998 0.0014969405
1.0699999999999998 0.0013637408
1.0599999999999998 0.0012350221
1.0499999999999998 0.0011127321
1.0399999999999998 0.00099706359
1.0299999999999998 0.00088918145
1.0199999999999998 0.00078901375
1.0099999999999998 0.00069732213
0.9999999999999998 0.00061402732
0.9899999999999998 0.00053908996
0.9799999999999998 0.00047225345
0.9699999999999998 0.00041315152
0.9599999999999997 0.00036098345
0.9499999999999997 0.00031496168
0.9399999999999997 0.00027507133
0.9299999999999997 0.00024013857
0.9199999999999997 0.00020973972
0.9099999999999997 0.00018303886
0.8999999999999997 0.00015948043
0.8899999999999997 0.00013914572
0.8799999999999997 0.00012104158
0.8699999999999997 0.00010514092
0.8599999999999997 0.000091148293
0.8499999999999996 0.000078985373
0.8399999999999996 0.000068501293
0.8299999999999996 0.000059491402
0.8199999999999996 0.000051334056
0.8099999999999996 0.000044595803
0.7999999999999996 0.000038572416
0.7899999999999996 0.000033911732
0.7799999999999996 0.000029652338
0.7699999999999996 0.00002586837
0.7599999999999996 0.000023018745
0.7499999999999996 0.000020283538
0.7399999999999995 0.000018199593
0.7299999999999995 0.000016539825
0.7199999999999995 0.000014984287
0.7099999999999995 0.00001357706
0.6999999999999995 0.000012580857
0.6899999999999995 0.000011429566
0.6799999999999995 0.00001069651
0.6699999999999995 0.0000097871643
0.6599999999999995 0.0000092786831
0.6499999999999995 0.0000087447761
0.6399999999999995 0.0000078405219
0.6299999999999994 0.0000073150914
0.6199999999999994 0.0000066943189
0.6099999999999994 0.0000062044769
0.5999999999999994 0.0000056938761
0.5899999999999994 0.0000051942902
0.5799999999999994 0.0000047298772
0.5699999999999994 0.0000044108033
0.5599999999999994 0.0000043620739
0.5499999999999994 0.0000037879124
0.5399999999999994 0.0000035213818
0.5299999999999994 0.0000033756169
0.5199999999999994 0.0000029878981
0.5099999999999993 0.0000027277251
0.49999999999999933 0.0000024938222
0.4899999999999993 0.000002200597
0.4799999999999993 0.0000019713557
0.4699999999999993 0.000001799743
0.4599999999999993 0.0000016060956
0.4499999999999993 0.0000014361776
0.4399999999999993 0.000001268802
0.42999999999999927 0.0000012471917
0.41999999999999926 0.0000011175282
0.40999999999999925 0.0000010315101
0.39999999999999925 8.9633789e-7
0.38999999999999924 8.6286252e-7
0.3799999999999992 8.4252343e-7
0.3699999999999992 6.4590995e-7
0.3599999999999992 5.7090875e-7
0.3499999999999992 6.4463899e-7
0.3399999999999992 5.3107743e-7
0.3299999999999992 4.7344946e-7
0.3199999999999992 4.3022837e-7
0.30999999999999917 4.2938095e-7
0.29999999999999916 4.1412639e-7
0.28999999999999915 3.6582043e-7
0.27999999999999914 3.4675233e-7
0.26999999999999913 2.9378526e-7
0.2599999999999991 3.5522706e-7
0.2499999999999991 3.1920951e-7
0.2399999999999991 2.9929387e-7
0.2299999999999991 2.3700477e-7
0.21999999999999909 2.0564833e-7
0.20999999999999908 2.098857e-7
0.19999999999999907 1.8700389e-7
0.18999999999999906 1.7852923e-7
0.17999999999999905 1.1920614e-7
0.16999999999999904 1.2259609e-7
0.15999999999999903 1.1200264e-7
0.14999999999999902 1.1666373e-7
0.13999999999999901 9.8019356e-8
0.129999999999999 9.5900674e-8
0.11999999999999901 8.8273431e-8
0.10999999999999902 7.6832549e-8
0.09999999999999902 8.1493646e-8
0.08999999999999903 6.5815406e-8
0.07999999999999903 6.4967942e-8
0.06999999999999904 5.3950799e-8
0.05999999999999903 4.7594753e-8
0.04999999999999903 4.3781132e-8
0.03999999999999903 3.9120032e-8
0.029999999999999027 3.2340083e-8
0.019999999999999026 2.5559748e-8
0.009999999999999025 1.623679e-8
-9.749145934989656e-16 4.3712021e-9
##END
